Repository: fenning-research-group/op_sim

# op_sim
Optical Simulation of Metal Halide Perovskites

# Perovskite Automated Spin-Coating Assembly Line (PASCAL)

## Motivation

This repo is dedicated to FDTD (Lumerical), and SETFOS (TMM+RT), along with other tried methods to simulate/model the performance of MHP and MHP 2T tandems.

### Demo of FDTD Results

File: Optical_Simulations/Material_data/Refractive_index/1nmRez/PSK_1.57eV.csv
wl,n,k
300.0,1.66465,0.8265979999999999
301.0,1.66465,0.8265979999999999
302.0,1.66465,0.8265979999999999
303.0,1.665911204301075,0.8353626064516126
304.0,1.6676875483870968,0.8477071225806451
305.0,1.6695053386960201,0.8599266608806095
306.0,1.67138933530906,0.8719465592718033
307.0,1.6732755587989991,0.8839593052543783
308.0,1.675256376146789,0.895668229357798
309.0,1.677237193494579,0.9073771534612176
310.0,1.679267972085386,0.9188913579638752
311.0,1.6813287274220035,0.9302887307060757
312.0,1.6834360363636365,0.9416630036363638
313.0,1.6857431070707072,0.9529381551515151
314.0,1.6880501777777777,0.9642133066666666
315.0,1.6910502386634845,0.975975042959427
316.0,1.6943278838504374,0.9879316857597453
317.0,1.697772700587084,0.9999488982387473
318.0,1.7018862035225046,1.0122083894324851
319.0,1.7059997064579253,1.0244678806262228
320.0,1.7105235015408318,1.0368029930662557
321.0,1.7152731163328199,1.0491797265023115
322.0,1.7201080636604777,1.061587612732096
323.0,1.7265991587722624,1.0746001174687385
324.0,1.7330902538840471,1.087612622205381
325.0,1.7399243235184496,1.1005819493104736
326.0,1.7472519418561314,1.1134891427506526
327.0,1.7545795601938132,1.1263963361908316
328.0,1.762868936560323,1.1393494059405944
329.0,1.7715194682801614,1.1523197029702972
330.0,1.78017,1.16529
331.0,1.7907794482509918,1.1781100504868371
332.0,1.8013888965019835,1.1909301009736744
333.0,1.812202109929078,1.2036477163120565
334.0,1.8237092021276595,1.2160165106382976
335.0,1.8352162943262411,1.2283853049645388
336.0,1.8476662181944927,1.2404837016382015
337.0,1.8614898501219936,1.2521881282676892
338.0,1.8753134820494946,1.263892554897177
339.0,1.889970113129928,1.2749953856702092
340.0,1.9053420706205004,1.28558160438807
341.0,1.9207140281110728,1.2961678231059306
342.0,1.9366236679016502,1.3062038464129333
343.0,1.9528614584035027,1.3159040821825527
344.0,1.9690992489053551,1.3256043179521722
345.0,1.9871185695364235,1.3336411523178806
346.0,2.00608876821192,1.340790158940397
347.0,2.0250589668874164,1.3479391655629136
348.0,2.044277033181522,1.35408156798959
349.0,2.063639427456083,1.3596378464541314
350.0,2.0830018217306447,1.365194124918673
351.0,2.1029072483221487,1.3695260498561843
352.0,2.123242818791947,1.3728881463726432
353.0,2.1435783892617457,1.3762502428891021
354.0,2.1641510640301327,1.3781255649717514
355.0,2.185039325172631,1.3780219868173258
356.0,2.2059275863151298,1.3779184086629002
357.0,2.2267243848288634,1.3774226364477336
358.0,2.247236256552575,1.3757050909651556
359.0,2.2677481282762875,1.3739875454825778
360.0,2.2882599999999997,1.37227
361.0,2.3082145867393273,1.366883987284287
362.0,2.328169173478655,1.3614979745685742
363.0,2.3481237602179825,1.3561119618528612
364.0,2.3670243043995236,1.349146831153389
365.0,2.3854666349583824,1.341495225921522
366.0,2.4039089655172416,1.3338436206896551
367.0,2.4220029947460597,1.3257501926444832
368.0,2.4393993753648573,1.3167717921774664
369.0,2.4567957559836544,1.3077933917104494
370.0,2.4741921366024515,1.2988149912434326
371.0,2.488643582474227,1.2870321048109965
372.0,2.5027930670103093,1.2749616580756014
373.0,2.516942551546392,1.262891211340206
374.0,2.5304045840359755,1.2506827403035412
375.0,2.5428975576166386,1.2382797048903877
376.0,2.5553905311973018,1.2258766694772345
377.0,2.567883504777965,1.2134736340640813
378.0,2.5784172614451184,1.200345813568671
379.0,2.5886241009376723,1.1870970546056263
380.0,2.598830940430226,1.1738482956425815
381.0,2.608338926156343,1.1605627130105494
382.0,2.61552042466865,1.1471545442250475
383.0,2.622701923180957,1.1337463754395458
384.0,2.6298834216932647,1.120338206654044
385.0,2.6363498408065795,1.107097986203237
386.0,2.6421922393207744,1.0940043274078006
387.0,2.6480346378349693,1.0809106686123642
388.0,2.653877036349164,1.0678170098169277
389.0,2.657755554110302,1.055213322060354
390.0,2.661030788241415,1.0427601482830386
391.0,2.6643060223725286,1.0303069745057234
392.0,2.667581256503642,1.0178538007284081
393.0,2.66952415455241,1.006312911247131
394.0,2.6713527697016066,0.994850274164754
395.0,2.6731813848508033,0.9833876370823771
396.0,2.67501,0.971925
397.0,2.6759275,0.961142
398.0,2.676845,0.950359
399.0,2.6777625,0.939576
400.0,2.67868,0.928793
401.0,2.677910769230769,0.9197655624693777
402.0,2.6771415384615387,0.9107381249387555
403.0,2.676372307692308,0.9017106874081332
404.0,2.675603076923077,0.892683249877511
405.0,2.6745283265306123,0.884413857142857
406.0,2.6734262857142856,0.876212176470588
407.0,2.6723242448979594,0.868010495798319
408.0,2.6712222040816327,0.85980881512605
409.0,2.6697088690336233,0.8524397629908298
410.0,2.668060620738302,0.8453438307077356
411.0,2.6664123724429816,0.8382478984246414
412.0,2.6647641241476605,0.8311519661415472
413.0,2.662956582220175,0.8247578461538463
414.0,2.6609897466605252,0.8190655384615385
415.0,2.6590229111008754,0.8133732307692308
416.0,2.6570560755412256,0.8076809230769231
417.0,2.6550847125140926,0.8020964680947013
418.0,2.653089222096956,0.7970867724915445
419.0,2.6510937316798198,0.7920770768883878
420.0,2.649098241262683,0.787067381285231
421.0,2.647102750845547,0.7820576856820743
422.0,2.6451276264075956,0.7778996440715389
423.0,2.643160304703025,0.774067893133142
424.0,2.6411929829984544,0.7702361421947449
425.0,2.639225661293884,0.766404391256348
426.0,2.6373055605962414,0.7627263305249513
427.0,2.6355816461438755,0.7596867971484121
428.0,2.63385773169151,0.756647263771873
429.0,2.6321338172391444,0.7536077303953337
430.0,2.630409902786779,0.7505681970187945
431.0,2.6287832346723046,0.7478184492600423
432.0,2.6272314376321355,0.745291810782241
433.0,2.6256796405919665,0.7427651723044398
434.0,2.6241278435517974,0.7402385338266385
435.0,2.6225760465116283,0.7377118953488373
436.0,2.621518676318511,0.7359726432264737
437.0,2.6205590072388834,0.7343889824198553
438.0,2.6195993381592557,0.7328053216132369
439.0,2.6186396690796276,0.7312216608066184
440.0,2.61768,0.729638
441.0,2.617075226537217,0.7283566488673139
442.0,2.6164704530744336,0.7270752977346279
443.0,2.6158656796116504,0.7257939466019417
444.0,2.615260906148867,0.7245125954692557
445.0,2.61468125,0.7232529920886076
446.0,2.614525,0.7223599936708861
447.0,2.61436875,0.7214669952531646
448.0,2.6142125000000003,0.7205739968354431
449.0,2.61405625,0.7196809984177215
450.0,2.6139,0.718788
451.0,2.614505181747873,0.7181799180201083
452.0,2.6151103634957464,0.7175718360402166
453.0,2.6157155452436194,0.7169637540603249
454.0,2.6163207269914923,0.7163556720804332
455.0,2.6169259087393657,0.7157475901005413
456.0,2.6178340657472132,0.715189344228226
457.0,2.618805159644814,0.7146414507840544
458.0,2.6197762535424145,0.7140935573398829
459.0,2.620747347440015,0.7135456638957113
460.0,2.621718441337616,0.7129977704515398
461.0,2.6230736828502863,0.7124422661990031
462.0,2.624762809673251,0.7118801469448034
463.0,2.626451936496216,0.7113180276906036
464.0,2.6281410633191804,0.7107559084364039
465.0,2.6298301901421453,0.7101937891822041
466.0,2.6315844204074277,0.7096008898503695
467.0,2.6338252713178294,0.7087779224806201
468.0,2.6360661222282316,0.7079549551108707
469.0,2.6383069731386333,0.7071319877411213
470.0,2.6405478240490354,0.7063090203713719
471.0,2.642788674959437,0.7054860530016225
472.0,2.6452008769149495,0.704572557316429
473.0,2.6477418172213416,0.7035910464870576
474.0,2.6502827575277337,0.7026095356576862
475.0,2.6528236978341253,0.7016280248283149
476.0,2.6553646381405174,0.7006465139989435
477.0,2.6579055784469094,0.6996650031695721
478.0,2.661008217906857,0.6980015640144355
479.0,2.664178865784499,0.6962555595463138
480.0,2.667349513662141,0.6945095550781921
481.0,2.6705201615397836,0.6927635506100704
482.0,2.6736908094174257,0.6910175461419488
483.0,2.6768665582019455,0.6892388946662193
484.0,2.6801070815162698,0.6870456709158
485.0,2.6833476048305935,0.6848524471653807
486.0,2.6865881281449178,0.6826592234149614
487.0,2.6898286514592415,0.6804659996645421
488.0,2.6930691747735658,0.6782727759141228
489.0,2.6963218163966616,0.6760186809032892
490.0,2.6996715136638847,0.6732770674194076
491.0,2.703021210931108,0.6705354539355262
492.0,2.706370908198331,0.6677938404516446
493.0,2.709720605465554,0.665052226967763
494.0,2.713070302732777,0.6623106134838815
495.0,2.7164200000000003,0.659569
496.0,2.719535225023939,0.6558583392914139
497.0,2.722650450047878,0.652147678582828
498.0,2.7257656750718167,0.6484370178742419
499.0,2.728880900095755,0.6447263571656559
500.0,2.731996125119694,0.6410156964570698
501.0,2.7351113501436326,0.6373050357484837
502.0,2.7380302894491133,0.6333484183006535
503.0,2.7408780952380956,0.6293026666666666
504.0,2.743725901027078,0.6252569150326795
505.0,2.74657370681606,0.6212111633986926
506.0,2.7494215126050423,0.6171654117647057
507.0,2.7522693183940246,0.6131196601307187
508.0,2.7549383014862,0.6088617876857747
509.0,2.757205514103731,0.6041273321201089
510.0,2.759472726721262,0.5993928765544432
511.0,2.761739939338793,0.5946584209887774
512.0,2.7640071519563243,0.5899239654231117
513.0,2.7662743645738552,0.5851895098574459
514.0,2.768541577191386,0.5804550542917801
515.0,2.770275718930102,0.5755045164770205
516.0,2.771796333678144,0.5704674247081422
517.0,2.773316948426186,0.5654303329392638
518.0,2.774837563174228,0.5603932411703855
519.0,2.77635817792227,0.5553561494015071
520.0,2.777878792670312,0.5503190576326288
521.0,2.779399407418354,0.5452819658637504
522.0,2.780513289189578,0.5401481806535194
523.0,2.781604407657982,0.5350089838779328
524.0,2.7826955261263855,0.5298697871023463
525.0,2.783786644594789,0.5247305903267597
526.0,2.7848777630631925,0.5195913935511731
527.0,2.785968881531596,0.5144521967755866
528.0,2.78706,0.509313
529.0,2.787008142957253,0.5041464968465312
530.0,2.786956285914506,0.49897999369306234
531.0,2.786904428871759,0.49381349053959356
532.0,2.786852571829012,0.4886469873861247
533.0,2.786800714786265,0.4834804842326559
534.0,2.7867488577435178,0.47831398107918704
535.0,2.7866970007007708,0.4731474779257182
536.0,2.78625932887737,0.4682041726913108
537.0,2.7857614431864683,0.4632957018142136
538.0,2.785263557495567,0.4583872309371163
539.0,2.7847656718046654,0.4534787600600191
540.0,2.7842677861137637,0.4485702891829218
541.0,2.783769900422862,0.4436618183058246
542.0,2.7832720147319603,0.43875334742872735
543.0,2.782492816564906,0.43398241093708523
544.0,2.7814681284842053,0.4293314950889302
545.0,2.7804434404035043,0.4246805792407752
546.0,2.7794187523228033,0.42002966339262016
547.0,2.778394064242103,0.4153787475444651
548.0,2.777369376161402,0.41072783169631005
549.0,2.7763446880807012,0.40607691584815503
550.0,2.7753200000000002,0.401426
551.0,2.7736662432223085,0.39736738910405367
552.0,2.7720124864446167,0.3933087782081074
553.0,2.770358729666925,0.3892501673121611
554.0,2.7687049728892332,0.3851915564162148
555.0,2.7670512161115415,0.38113294552026844
556.0,2.7653974593338497,0.37707433462432216
557.0,2.763743702556158,0.3730157237283759
558.0,2.7620477761044175,0.3690423855421686
559.0,2.7602279969879517,0.3653194939759036
560.0,2.758408217871486,0.36159660240963853
561.0,2.75658843875502,0.3578737108433735
562.0,2.754768659638554,0.35415081927710845
563.0,2.752948880522088,0.35042792771084347
564.0,2.7511291014056223,0.3467050361445784
565.0,2.7493093222891565,0.3429821445783134
566.0,2.7474061873399194,0.33942204829857314
567.0,2.745294954262715,0.3362683710208563
568.0,2.7431837211855106,0.3331146937431395
569.0,2.7410724881083057,0.3299610164654227
570.0,2.7389612550311013,0.3268073391877059
571.0,2.736850021953897,0.32365366190998907
572.0,2.7347387888766925,0.3204999846322723
573.0,2.7326275557994877,0.3173463073545555
574.0,2.7305096101895736,0.3142362644549763
575.0,2.728321221563981,0.31158413175355454
576.0,2.7261328329383887,0.30893199905213276
577.0,2.7239444443127963,0.30627986635071097
578.0,2.721756055687204,0.3036277336492892
579.0,2.7195676670616113,0.3009756009478674
580.0,2.717379278436019,0.2983234682464456
581.0,2.7151908898104264,0.29567133554502384
582.0,2.713002501184834,0.29301920284360206
583.0,2.710807523009664,0.29056390473999094
584.0,2.708608949608836,0.28821599861942027
585.0,2.7064103762080074,0.2858680924988496
586.0,2.704211802807179,0.2835201863782789
587.0,2.702013229406351,0.28117228025770824
588.0,2.6998146560055223,0.27882437413713757
589.0,2.6976160826046938,0.2764764680165669
590.0,2.6954175092038657,0.27412856189599627
591.0,2.693218935803037,0.2717806557754256
592.0,2.6910532328308205,0.2699894863204913
593.0,2.688889078726968,0.2682245505304299
594.0,2.6867249246231153,0.26645961474036844
595.0,2.684560770519263,0.26469467895030707
596.0,2.6823966164154105,0.26292974316024564
597.0,2.6802324623115577,0.2611648073701842
598.0,2.6780683082077053,0.2593998715801228
599.0,2.6759041541038524,0.2576349357900614
600.0,2.67374,0.25587
601.0,2.671680634817463,0.25436182103780736
602.0,2.6696212696349257,0.2528536420756148
603.0,2.6675619044523886,0.25134546311342215
604.0,2.6655025392698515,0.24983728415122955
605.0,2.6634431740873143,0.24832910518903692
606.0,2.661383808904777,0.24682092622684432
607.0,2.65932444372224,0.24531274726465171
608.0,2.657265078539703,0.24380456830245908
609.0,2.655205713357166,0.24229638934026648
610.0,2.653226576321042,0.24099981710263682
611.0,2.6512715390272086,0.23976680943376405
612.0,2.649316501733375,0.23853380176489125
613.0,2.647361464439542,0.23730079409601848
614.0,2.6454064271457085,0.2360677864271457
615.0,2.643451389851875,0.2348347787582729
616.0,2.641496352558042,0.23360177108940014
617.0,2.6395413152642084,0.23236876342052737
618.0,2.637586277970375,0.23113575575165457
619.0,2.635681399042867,0.22999098676305876
620.0,2.6339269952143365,0.22911093381529377
621.0,2.632172591385806,0.22823088086752877
622.0,2.630418187557275,0.22735082791976377
623.0,2.6286637837287445,0.22647077497199877
624.0,2.626909379900214,0.2255907220242338
625.0,2.6251549760716832,0.2247106690764688
626.0,2.6234005722431526,0.2238306161287038
627.0,2.6216461684146215,0.2229505631809388
628.0,2.619891764586091,0.2220705102331738
629.0,2.618193546700858,0.2212529458526482
630.0,2.616570112437124,0.22051855390077918
631.0,2.61494667817339,0.21978416194891015
632.0,2.613323243909656,0.21904976999704112
633.0,2.6116998096459216,0.21831537804517212
634.0,2.610076375382188,0.2175809860933031
635.0,2.6084529411184536,0.21684659414143406
636.0,2.6068295068547194,0.21611220218956506
637.0,2.6052060725909856,0.21537781023769603
638.0,2.6035826383272513,0.214643418285827
639.0,2.602018681948424,0.21397373161413563
640.0,2.6006003438395418,0.21346246131805158
641.0,2.599182005730659,0.21295119102196752
642.0,2.5977636676217766,0.21243992072588347
643.0,2.596345329512894,0.21192865042979941
644.0,2.5949269914040114,0.21141738013371536
645.0,2.593508653295129,0.2109061098376313
646.0,2.592090315186246,0.21039483954154728
647.0,2.590671977077364,0.20988356924546323
648.0,2.5892536389684815,0.20937229894937917
649.0,2.5878353008595987,0.20886102865329512
650.0,2.5866023659889095,0.2084828336414048
651.0,2.5854101293900182,0.2081338502772643
652.0,2.5842178927911275,0.20778486691312384
653.0,2.5830256561922367,0.20743588354898335
654.0,2.5818334195933454,0.20708690018484288
655.0,2.5806411829944547,0.2067379168207024
656.0,2.5794489463955634,0.2063889334565619
657.0,2.5782567097966727,0.20603995009242143
658.0,2.577064473197782,0.20569096672828094
659.0,2.5758722365988906,0.20534198336414047
660.0,2.57468,0.20499299999999998
661.0,2.573638519578044,0.20473410495261932
662.0,2.5725970391560877,0.20447520990523868
663.0,2.571555558734132,0.20421631485785802
664.0,2.570514078312176,0.20395741981047738
665.0,2.5694725978902198,0.20369852476309672
666.0,2.568431117468264,0.20343962971571608
667.0,2.5673896370463076,0.20318073466833542
668.0,2.566348156624352,0.20292183962095475
669.0,2.565306676202396,0.20266294457357412
670.0,2.5642651957804397,0.20240404952619345
671.0,2.563223715358484,0.20214515447881282
672.0,2.562468014343731,0.20200190555603562
673.0,2.5617776142746047,0.2018850819148017
674.0,2.5610872142054784,0.20176825827356779
675.0,2.560396814136352,0.20165143463233387
676.0,2.559706414067225,0.20153461099109998
677.0,2.559016013998099,0.20141778734986607
678.0,2.5583256139289725,0.20130096370863215
679.0,2.557635213859846,0.20118414006739826
680.0,2.55694481379072,0.20106731642616435
681.0,2.5562544137215935,0.20095049278493043
682.0,2.5555640136524667,0.20083366914369652
683.0,2.554938191684755,0.2007212581399232
684.0,2.5545157505426617,0.20062274419769577
685.0,2.554093309400568,0.20052423025546837
686.0,2.553670868258474,0.20042571631324094
687.0,2.55324842711638,0.20032720237101354
688.0,2.552825985974286,0.2002286884287861
689.0,2.5524035448321922,0.2001301744865587
690.0,2.5519811036900983,0.20003166054433127
691.0,2.551558662548005,0.19993314660210387
692.0,2.551136221405911,0.19983463265987644
693.0,2.550713780263817,0.19973611871764904
694.0,2.5502913391217232,0.1996376047754216
695.0,2.549938237143318,0.1995438853780429
696.0,2.549779443011446,0.19946360164436563
697.0,2.5496206488795745,0.1993833179106884
698.0,2.549461854747703,0.19930303417701115
699.0,2.549303060615831,0.19922275044333387
700.0,2.5491442664839594,0.19914246670965663
701.0,2.5489854723520877,0.19906218297597938
702.0,2.548826678220216,0.1989818992423021
703.0,2.5486678840883443,0.19890161550862487
704.0,2.5485090899564726,0.1988213317749476
705.0,2.548350295824601,0.19874104804127035
706.0,2.5481915016927292,0.1986607643075931
707.0,2.5480327075608575,0.19858048057391584
708.0,2.5484539309325656,0.19826184778719763
709.0,2.548971936688185,0.19790344380493116
710.0,2.5494899424438047,0.1975450398226647
711.0,2.5500079481994242,0.19718663584039822
712.0,2.550525953955044,0.19682823185813175
713.0,2.5510439597106633,0.19646982787586528
714.0,2.551561965466283,0.1961114238935988
715.0,2.5520799712219024,0.19575301991133234
716.0,2.552597976977522,0.19539461592906587
717.0,2.5531159827331416,0.1950362119467994
718.0,2.553633988488761,0.19467780796453293
719.0,2.5541519942443807,0.19431940398226646
720.0,2.55467,0.193961
721.0,2.555476270156754,0.1931483546838671
722.0,2.556282540313508,0.1923357093677342
723.0,2.557088810470262,0.1915230640516013
724.0,2.557895080627016,0.1907104187354684
725.0,2.5587013507837697,0.1898977734193355
726.0,2.5595076209405234,0.1890851281032026
727.0,2.5603138910972776,0.1882724827870697
728.0,2.5611201612540313,0.1874598374709368
729.0,2.5619264314107855,0.1866471921548039
730.0,2.562732701567539,0.185834546838671
731.0,2.563538971724293,0.18502190152253814
732.0,2.564345241881047,0.18420925620640524
733.0,2.565151512037801,0.18339661089027234
734.0,2.566293940160439,0.18194046859868485
735.0,2.567604195273542,0.18016306020091075
736.0,2.5689144503866443,0.17838565180313665
737.0,2.570224705499747,0.17660824340536252
738.0,2.5715349606128495,0.17483083500758845
739.0,2.5728452157259523,0.17305342660981432
740.0,2.5741554708390546,0.17127601821204022
741.0,2.575465725952157,0.16949860981426612
742.0,2.5767759810652597,0.16772120141649202
743.0,2.578086236178362,0.16594379301871792
744.0,2.579396491291465,0.16416638462094382
745.0,2.580706746404567,0.16238897622316972
746.0,2.58201700151767,0.16061156782539562
747.0,2.5833272566307723,0.15883415942762152
748.0,2.5834945434298437,0.15557327644766134
749.0,2.583427728285078,0.15200854927616914
750.0,2.5833609131403117,0.14844382210467696
751.0,2.5832940979955454,0.14487909493318477
752.0,2.5832272828507796,0.14131436776169257
753.0,2.5831604677060134,0.1377496405902004
754.0,2.583093652561247,0.1341849134187082
755.0,2.583026837416481,0.130620186247216
756.0,2.582960022271715,0.1270554590757238
757.0,2.582893207126949,0.12349073190423161
758.0,2.5828263919821826,0.11992600473273943
759.0,2.5827595768374167,0.11636127756124723
760.0,2.5826927616926505,0.11279655038975503
761.0,2.5826259465478842,0.10923182321826284
762.0,2.5821590310051565,0.10545771784638056
763.0,2.5812261976829842,0.1014397911069444
764.0,2.580293364360812,0.09742186436750824
765.0,2.579360531038639,0.0934039376280721
766.0,2.578427697716467,0.08938601088863594
767.0,2.5774948643942945,0.0853680841491998
768.0,2.5765620310721222,0.08135015740976365
769.0,2.57562919774995,0.07733223067032749
770.0,2.5746963644277776,0.07331430393089135
771.0,2.573763531105605,0.0692963771914552
772.0,2.5728306977834325,0.06527845045201905
773.0,2.5718978644612602,0.0612605237125829
774.0,2.570965031139088,0.05724259697314675
775.0,2.5700321978169156,0.053224670233710594
776.0,2.5690993644947433,0.049206743494274445
777.0,2.5663779657415158,0.046251983926846554
778.0,2.562064101358748,0.04424382499839012
779.0,2.5577502369759806,0.04223566606993368
780.0,2.5534363725932128,0.04022750714147724
781.0,2.549122508210445,0.03821934821302081
782.0,2.544808643827677,0.03621118928456437
783.0,2.5404947794449098,0.03420303035610793
784.0,2.536180915062142,0.0321948714276515
785.0,2.531867050679374,0.030186712499195058
786.0,2.5275531862966063,0.02817855357073862
787.0,2.523239321913839,0.026170394642282185
788.0,2.518925457531071,0.02416223571382575
789.0,2.5146115931483033,0.02215407678536931
790.0,2.5102977287655355,0.020145917856912873
791.0,2.505983864382768,0.018137758928456437
792.0,2.5016700000000003,0.0161296
793.0,2.498110017323517,0.015131666448060386
794.0,2.4945500346470335,0.014133732896120771
795.0,2.49099005197055,0.013135799344181158
796.0,2.4874300692940667,0.012137865792241543
797.0,2.4838700866175834,0.011139932240301928
798.0,2.4803101039411004,0.010141998688362314
799.0,2.476750121264617,0.0091440651364227
800.0,2.4731901385881336,0.008146131584483084
801.0,2.4696301559116502,0.007148198032543469
802.0,2.466070173235167,0.006150264480603854
803.0,2.4625101905586835,0.005152330928664241
804.0,2.4589502078822,0.004154397376724626
805.0,2.4553902252057167,0.003156463824785011
806.0,2.4518302425292333,0.002158530272845398
807.0,2.44827025985275,0.0011605967209057828
808.0,2.4447102771762665,0.00016266316896616784
809.0,2.441751780602245,0.0
810.0,2.4389104193146047,0.0
811.0,2.4360690580269644,0.0
812.0,2.433227696739324,0.0
813.0,2.4303863354516837,0.0
814.0,2.4275449741640434,0.0
815.0,2.424703612876403,0.0
816.0,2.4218622515887627,0.0
817.0,2.4190208903011223,0.0
818.0,2.416179529013482,0.0
819.0,2.413338167725842,0.0
820.0,2.4104968064382017,0.0
821.0,2.4076554451505614,0.0
822.0,2.404814083862921,0.0
823.0,2.4019727225752807,0.0
824.0,2.3991313612876404,0.0
825.0,2.39629,0.0
826.0,2.3948822634307527,0.0
827.0,2.393474526861505,0.0
828.0,2.3920667902922577,0.0
829.0,2.3906590537230104,0.0
830.0,2.389251317153763,0.0
831.0,2.3878435805845153,0.0
832.0,2.386435844015268,0.0
833.0,2.3850281074460207,0.0
834.0,2.383620370876773,0.0
835.0,2.3822126343075256,0.0
836.0,2.3808048977382783,0.0
837.0,2.379397161169031,0.0
838.0,2.3779894245997832,0.0
839.0,2.376581688030536,0.0
840.0,2.3751739514612886,0.0
841.0,2.373766214892041,0.0
842.0,2.3723584783227936,0.0
843.0,2.3711073030518097,0.0
844.0,2.370049815471966,0.0
845.0,2.368992327892122,0.0
846.0,2.367934840312278,0.0
847.0,2.366877352732434,0.0
848.0,2.36581986515259,0.0
849.0,2.3647623775727467,0.0
850.0,2.3637048899929027,0.0
851.0,2.362647402413059,0.0
852.0,2.361589914833215,0.0
853.0,2.360532427253371,0.0
854.0,2.359474939673527,0.0
855.0,2.358417452093683,0.0
856.0,2.3573599645138397,0.0
857.0,2.3563024769339957,0.0
858.0,2.355244989354152,0.0
859.0,2.354187501774308,0.0
860.0,2.353130014194464,0.0
861.0,2.3521245112388915,0.0
862.0,2.351466905384213,0.0
863.0,2.350809299529535,0.0
864.0,2.350151693674856,0.0
865.0,2.3494940878201778,0.0
866.0,2.348836481965499,0.0
867.0,2.3481788761108207,0.0
868.0,2.3475212702561423,0.0
869.0,2.3468636644014635,0.0
870.0,2.346206058546785,0.0
871.0,2.3455484526921064,0.0
872.0,2.344890846837428,0.0
873.0,2.3442332409827498,0.0
874.0,2.343575635128071,0.0
875.0,2.3429180292733927,0.0
876.0,2.3422604234187143,0.0
877.0,2.3416028175640355,0.0
878.0,2.340945211709357,0.0
879.0,2.3402876058546784,0.0
880.0,2.33963,0.0
881.0,2.3391315,0.0
882.0,2.338633,0.0
883.0,2.3381345000000002,0.0
884.0,2.3376360000000003,0.0
885.0,2.3371375,0.0
886.0,2.336639,0.0
887.0,2.3361405,0.0
888.0,2.335642,0.0
889.0,2.3351435,0.0
890.0,2.334645,0.0
891.0,2.3341465,0.0
892.0,2.333648,0.0
893.0,2.3331495,0.0
894.0,2.3326510000000003,0.0
895.0,2.3321525,0.0
896.0,2.331654,0.0
897.0,2.3311555,0.0
898.0,2.330657,0.0
899.0,2.3301585,0.0
900.0,2.32966,0.0
901.0,2.329242895365504,0.0
902.0,2.3288257907310084,0.0
903.0,2.328408686096512,0.0
904.0,2.3279915814620162,0.0
905.0,2.3275744768275204,0.0
906.0,2.3271573721930245,0.0
907.0,2.3267402675585283,0.0
908.0,2.3263231629240324,0.0
909.0,2.3259060582895366,0.0
910.0,2.3254889536550407,0.0
911.0,2.3250718490205444,0.0
912.0,2.3246547443860486,0.0
913.0,2.3242376397515527,0.0
914.0,2.323820535117057,0.0
915.0,2.3234034304825606,0.0
916.0,2.3229863258480647,0.0
917.0,2.322569221213569,0.0
918.0,2.322152116579073,0.0
919.0,2.3217350119445768,0.0
920.0,2.321317907310081,0.0
921.0,2.320906695398367,0.0
922.0,2.3205737725179,0.0
923.0,2.320240849637433,0.0
924.0,2.319907926756966,0.0
925.0,2.319575003876499,0.0
926.0,2.319242080996032,0.0
927.0,2.318909158115565,0.0
928.0,2.318576235235098,0.0
929.0,2.318243312354631,0.0
930.0,2.317910389474164,0.0
931.0,2.317577466593697,0.0
932.0,2.31724454371323,0.0
933.0,2.316911620832763,0.0
934.0,2.316578697952296,0.0
935.0,2.316245775071829,0.0
936.0,2.315912852191362,0.0
937.0,2.315579929310895,0.0
938.0,2.315247006430428,0.0
939.0,2.314914083549961,0.0
940.0,2.314581160669494,0.0
941.0,2.314248237789027,0.0
942.0,2.3139153149085603,0.0
943.0,2.3135874053137364,0.0
944.0,2.3132895403748313,0.0
945.0,2.312991675435926,0.0
946.0,2.3126938104970214,0.0
947.0,2.3123959455581162,0.0
948.0,2.312098080619211,0.0
949.0,2.311800215680306,0.0
950.0,2.3115023507414008,0.0
951.0,2.3112044858024956,0.0
952.0,2.310906620863591,0.0
953.0,2.3106087559246857,0.0
954.0,2.3103108909857806,0.0
955.0,2.3100130260468754,0.0
956.0,2.3097151611079703,0.0
957.0,2.3094172961690655,0.0
958.0,2.3091194312301604,0.0
959.0,2.3088215662912552,0.0
960.0,2.30852370135235,0.0
961.0,2.308225836413445,0.0
962.0,2.3079279714745398,0.0
963.0,2.307630106535635,0.0
964.0,2.30733224159673,0.0
965.0,2.3070343766578247,0.0
966.0,2.306741060217013,0.0
967.0,2.3064743493746374,0.0
968.0,2.306207638532262,0.0
969.0,2.3059409276898863,0.0
970.0,2.305674216847511,0.0
971.0,2.3054075060051353,0.0
972.0,2.30514079516276,0.0
973.0,2.3048740843203843,0.0
974.0,2.304607373478009,0.0
975.0,2.3043406626356333,0.0
976.0,2.304073951793258,0.0
977.0,2.3038072409508823,0.0
978.0,2.303540530108507,0.0
979.0,2.3032738192661313,0.0
980.0,2.3030071084237558,0.0
981.0,2.30274039758138,0.0
982.0,2.3024736867390043,0.0
983.0,2.302206975896629,0.0
984.0,2.3019402650542533,0.0
985.0,2.301673554211878,0.0
986.0,2.3014068433695023,0.0
987.0,2.301140132527127,0.0
988.0,2.3008734216847513,0.0
989.0,2.300606710842376,0.0
990.0,2.3003400000000003,0.0
991.0,2.300107533490938,0.0
992.0,2.2998750669818757,0.0
993.0,2.2996426004728137,0.0
994.0,2.299410133963751,0.0
995.0,2.299177667454689,0.0
996.0,2.2989452009456266,0.0
997.0,2.2987127344365645,0.0
998.0,2.298480267927502,0.0
999.0,2.29824780141844,0.0
1000.0,2.298015334909378,0.0
1001.0,2.2977828684003154,0.0
1002.0,2.2975504018912534,0.0
1003.0,2.297317935382191,0.0
1004.0,2.297085468873129,0.0
1005.0,2.2968530023640663,0.0
1006.0,2.2966205358550043,0.0
1007.0,2.2963880693459418,0.0
1008.0,2.2961556028368797,0.0
1009.0,2.2959231363278176,0.0
1010.0,2.295690669818755,0.0
1011.0,2.295458203309693,0.0
1012.0,2.2952257368006306,0.0
1013.0,2.2949932702915685,0.0
1014.0,2.294760803782506,0.0
1015.0,2.294528337273444,0.0
1016.0,2.2943068612046393,0.0
1017.0,2.2940921212121212,0.0
1018.0,2.2938773812196036,0.0
1019.0,2.293662641227086,0.0
1020.0,2.2934479012345683,0.0
1021.0,2.2932331612420502,0.0
1022.0,2.2930184212495326,0.0
1023.0,2.292803681257015,0.0
1024.0,2.292588941264497,0.0
1025.0,2.292374201271979,0.0
1026.0,2.2921594612794616,0.0
1027.0,2.2919447212869435,0.0
1028.0,2.291729981294426,0.0
1029.0,2.291515241301908,0.0
1030.0,2.29130050130939,0.0
1031.0,2.2910857613168725,0.0
1032.0,2.290871021324355,0.0
1033.0,2.2906562813318367,0.0
1034.0,2.290441541339319,0.0
1035.0,2.2902268013468015,0.0
1036.0,2.2900120613542834,0.0
1037.0,2.2897973213617657,0.0
1038.0,2.289582581369248,0.0
1039.0,2.2893678413767304,0.0
1040.0,2.2891531013842124,0.0
1041.0,2.2889383613916947,0.0
1042.0,2.288723621399177,0.0
1043.0,2.288527752130682,0.0
1044.0,2.2883342151988635,0.0
1045.0,2.2881406782670455,0.0
1046.0,2.287947141335227,0.0
1047.0,2.287753604403409,0.0
1048.0,2.287560067471591,0.0
1049.0,2.2873665305397726,0.0
1050.0,2.2871729936079546,0.0
1051.0,2.286979456676136,0.0
1052.0,2.286785919744318,0.0
1053.0,2.2865923828124997,0.0
1054.0,2.2863988458806817,0.0
1055.0,2.2862053089488636,0.0
1056.0,2.286011772017045,0.0
1057.0,2.285818235085227,0.0
1058.0,2.2856246981534087,0.0
1059.0,2.2854311612215907,0.0
1060.0,2.2852376242897727,0.0
1061.0,2.2850440873579543,0.0
1062.0,2.2848505504261363,0.0
1063.0,2.284657013494318,0.0
1064.0,2.2844634765625,0.0
1065.0,2.284269939630682,0.0
1066.0,2.2840764026988634,0.0
1067.0,2.2838828657670454,0.0
1068.0,2.283689328835227,0.0
1069.0,2.283495791903409,0.0
1070.0,2.283302254971591,0.0
1071.0,2.283122071981164,0.0
1072.0,2.2829468281197443,0.0
1073.0,2.2827715842583247,0.0
1074.0,2.282596340396905,0.0
1075.0,2.282421096535486,0.0
1076.0,2.2822458526740665,0.0
1077.0,2.282070608812647,0.0
1078.0,2.2818953649512275,0.0
1079.0,2.2817201210898084,0.0
1080.0,2.281544877228389,0.0
1081.0,2.2813696333669693,0.0
1082.0,2.2811943895055498,0.0
1083.0,2.2810191456441307,0.0
1084.0,2.280843901782711,0.0
1085.0,2.2806686579212916,0.0
1086.0,2.280493414059872,0.0
1087.0,2.280318170198453,0.0
1088.0,2.2801429263370334,0.0
1089.0,2.279967682475614,0.0
1090.0,2.2797924386141943,0.0
1091.0,2.2796171947527752,0.0
1092.0,2.2794419508913557,0.0
1093.0,2.279266707029936,0.0
1094.0,2.2790914631685166,0.0
1095.0,2.2789162193070975,0.0
1096.0,2.278740975445678,0.0
1097.0,2.2785657315842585,0.0
1098.0,2.278390487722839,0.0
1099.0,2.27821524386142,0.0
1100.0,2.2780400000000003,0.0
1101.0,2.2778786891504934,0.0
1102.0,2.2777173783009865,0.0
1103.0,2.2775560674514796,0.0
1104.0,2.2773947566019728,0.0
1105.0,2.277233445752466,0.0
1106.0,2.277072134902959,0.0
1107.0,2.276910824053452,0.0
1108.0,2.2767495132039457,0.0
1109.0,2.276588202354439,0.0
1110.0,2.276426891504932,0.0
1111.0,2.276265580655425,0.0
1112.0,2.276104269805918,0.0
1113.0,2.2759429589564113,0.0
1114.0,2.2757816481069044,0.0
1115.0,2.2756203372573975,0.0
1116.0,2.2754590264078907,0.0
1117.0,2.275297715558384,0.0
1118.0,2.275136404708877,0.0
1119.0,2.27497509385937,0.0
1120.0,2.274813783009863,0.0
1121.0,2.2746524721603563,0.0
1122.0,2.2744911613108494,0.0
1123.0,2.2743298504613425,0.0
1124.0,2.274168539611836,0.0
1125.0,2.274007228762329,0.0
1126.0,2.2738459179128223,0.0
1127.0,2.2736846070633154,0.0
1128.0,2.2735232962138086,0.0
1129.0,2.2733619853643017,0.0
1130.0,2.273200674514795,0.0
1131.0,2.273039363665288,0.0
1132.0,2.2728874459134616,0.0
1133.0,2.2727426141826923,0.0
1134.0,2.272597782451923,0.0
1135.0,2.2724529507211537,0.0
1136.0,2.2723081189903844,0.0
1137.0,2.272163287259615,0.0
1138.0,2.2720184555288463,0.0
1139.0,2.271873623798077,0.0
1140.0,2.2717287920673077,0.0
1141.0,2.2715839603365384,0.0
1142.0,2.271439128605769,0.0
1143.0,2.271294296875,0.0
1144.0,2.2711494651442306,0.0
1145.0,2.2710046334134613,0.0
1146.0,2.2708598016826924,0.0
1147.0,2.270714969951923,0.0
1148.0,2.270570138221154,0.0
1149.0,2.2704253064903845,0.0
1150.0,2.2702804747596153,0.0
1151.0,2.270135643028846,0.0
1152.0,2.2699908112980767,0.0
1153.0,2.269845979567308,0.0
1154.0,2.2697011478365385,0.0
1155.0,2.2695563161057692,0.0
1156.0,2.269411484375,0.0
1157.0,2.2692666526442307,0.0
1158.0,2.2691218209134614,0.0
1159.0,2.268976989182692,0.0
1160.0,2.268832157451923,0.0
1161.0,2.268687325721154,0.0
1162.0,2.2685424939903847,0.0
1163.0,2.2683976622596154,0.0
1164.0,2.268252830528846,0.0
1165.0,2.2681114593369225,0.0
1166.0,2.2679785604987246,0.0
1167.0,2.267845661660527,0.0
1168.0,2.2677127628223293,0.0
1169.0,2.2675798639841314,0.0
1170.0,2.2674469651459335,0.0
1171.0,2.2673140663077356,0.0
1172.0,2.267181167469538,0.0
1173.0,2.2670482686313402,0.0
1174.0,2.2669153697931423,0.0
1175.0,2.2667824709549445,0.0
1176.0,2.266649572116747,0.0
1177.0,2.266516673278549,0.0
1178.0,2.266383774440351,0.0
1179.0,2.2662508756021533,0.0
1180.0,2.2661179767639554,0.0
1181.0,2.265985077925758,0.0
1182.0,2.26585217908756,0.0
1183.0,2.265719280249362,0.0
1184.0,2.2655863814111643,0.0
1185.0,2.265453482572967,0.0
1186.0,2.265320583734769,0.0
1187.0,2.265187684896571,0.0
1188.0,2.265054786058373,0.0
1189.0,2.2649218872201757,0.0
1190.0,2.264788988381978,0.0
1191.0,2.26465608954378,0.0
1192.0,2.264523190705582,0.0
1193.0,2.264390291867384,0.0
1194.0,2.2642573930291867,0.0
1195.0,2.264124494190989,0.0
1196.0,2.263991595352791,0.0
1197.0,2.263858696514593,0.0
1198.0,2.2637257976763956,0.0
1199.0,2.2635928988381977,0.0
1200.0,2.26346,0.0
